Repository: gnh1201/ceramics-data

File: data/2016_도석_주입_환원.csv
온도,순번,sample name,Absorption(%),Contraction rate(%)
1200℃,1,TB-S,19.51754,9.85
1200℃,2,TB-A,7.67194,14.12
1200℃,3,TB-B,7.59749,14.06
1200℃,4,TB-C,6.4111,14.73
1200℃,5,HN,21.00363,2.84
1200℃,6,AH-A,3.27458,15.11
1200℃,7,AH-B,3.08104,16.52
1200℃,8,HNJK,21.20708,9.26
1250℃,9,TB-S,18.10872,10.86
1250℃,10,TB-A,7.35287,16.33
1250℃,11,TB-B,6.47118,15.16
1250℃,12,TB-C,6.4111,14.53
1250℃,13,HN,21.00363,2.86
1250℃,14,AH-A,3.27458,16.54
1250℃,15,AH-B,3.08104,17.47
1250℃,16,HNJK,21.20708,10.42

File: data/2016_분석방법.csv
시료,분석방법,SiO2,Al2O3,Fe2O3,TiO2,CaO,Na2O,K2O,강열감량
KM-85,XRF-ICP,47.6,36.8,0.39,0.02,0.07,0.44,1.13,13.3
KM-85,Rietveld,54.7,43.3,-,0.4,0.1,<0.01,1.4,-
LKC-60,XRF-ICP,49.4,36.5,0.47,0.01,0.09,0.32,2.51,11.4
LKC-60,Rietveld,56,39.1,-,0.3,<0.01,<0.01,4.6,-
KC-009,XRF-ICP,47.8,36.5,0.47,0.01,0.09,0.71,2.51,13.4
KC-009,Rietveld,51.7,44.3,-,0.2,0.1,0.1,3.6,-
고령토 WA,XRF-ICP,48.4,34,1.06,0.08,4.67,1.7,0.51,90.75
고령토 WA,Rietveld,55.9,38.2,-,0.4,1.4,1.3,2.8,-
고령토 PA,XRF-ICP,45.4,37.7,1.24,0.17,0.2,0.45,0.33,14.2
고령토 PA,Rietveld,54.5,43.3,-,0.2,<0.01,<0.01,1.9,-

File: data/2016_분석성분.csv
분석성분,KM-85,LKC-60,KC-009,성주WA,성주PA,대명PB,대명WC-1,대한PC,대한WC-2
SiO2,47.6,49.4,47.8,48.4,45.4,44.5,46.7,43.9,45.8
Al2O3,36.8,35.4,36.5,34,37.7,37.1,33.3,36.8,33.4
Fe2O3,0.39,0.39,0.47,1.06,1.24,1.77,0.94,1.21,1.48
CaO,0.07,0.09,0.09,4.67,0.2,0.6,7.77,1.21,6.76
MgO,0.05,0.22,0.02,0.22,0.18,0.48,0.31,0.66,0.86
K2O,1.13,2.51,0.81,0.51,0.33,0.64,0.6,0.29,0.36
Na2O,0.44,0.32,0.71,1.7,0.45,0.45,1.75,0.39,0.34
TiO2,0.02,0.01,0.01,0.08,0.17,0.23,0.12,0.24,0.13
MnO,0.03,0.02,<0.01,0.01,0.02,0.02,0.02,0.03,0.03
P2O5,0.04,0.19,0.15,<0.01,-,0.01,0.01,0.01,0.01
ZrO2,<0.01,0.02,<0.01,<0.01,<0.01,<0.01,<0.01,<0.01,<0.01
Li2O,<0.01,<0.01,<0.01,<0.01,<0.01,<0.01,<0.01,<0.01,<0.01
SrO,<0.01,<0.01,<0.01,0.04,0.01,<0.01,<0.01,<0.01,<0.01
ZnO,0.01,<0.01,-,0.01,0.01,<0.01,-,<0.01,<0.01
Cr2O3,<0.01,<0.01,<0.01,-,<0.01,<0.01,-,<0.01,<0.01
BaO,0.01,-,-,0.02,-,<0.01,-,<0.01,<0.01
감열감량,13.3,11.4,13.4,10.75,14.2,14.51,8.85,14.45,10.14

File: data/2016_흡축_고령토_소지_산화.csv
온도,순번,sample name,Absorption(%),Shinkage rate(%)
1200,1,KM-85,15.64,8.3
1200,2,LKC-60,6.3,17.22
1200,3,KC-009,13.63,14.92
1200,4,WA,17.46,5.96
1200,5,PA,12.08,14.47
1200,6,PB,8.12,12.19
1200,7,PC,12.46,3.98
1200,8,WC-1,8.5,12.26
1200,9,WC-2,13.64,4.42
1250,10,KM-85,10.76,10.5
1250,11,LKC-60,0.94,18.01
1250,12,KC-009,9.7,18.01
1250,13,WA,15.2,7.21
1250,14,PA,9.51,15.69
1250,15,PB,6.13,13.18
1250,16,PC,11.14,4.64
1250,17,WC-1,6.41,13.41
1250,18,WC-2,9.9,5.38

File: data/2017_색도_편집본.csv
,태백특A,해남,행남자기,태백A,태백B,태백C,압해A,압해B
A0000.L*,,,,88.5,85.65,79.68,84.28,82.1
A0000.a*,,,,1.51,2.45,5.4,2.26,4
A0000.b*,,,,8.54,11.09,18.81,9.91,15.11
B0000.L*,90.18,93.67,90.18,93.51,90.72,83.21,92.2,88.41
B0000.a*,-0.34,0.35,0.37,0.26,0.96,3.97,0.62,2.56
B0000.b*,3.95,2.26,5.86,3.31,6.28,16.04,4.86,11.91
C1200.L*,96.95,97.34,96.24,96.04,93.05,82.52,92.96,91.33
C1200.a*,0.47,0.57,0.61,0.58,1.47,5.76,1.34,2.3
C1200.b*,2.22,1.02,2.36,3.53,4.98,9.55,5.03,7.16
D1250.L*,96.87,97.16,96.25,93.78,91.04,80.9,89.34,87.76
D1250.a*,0.37,0.61,0.57,0.68,1.21,3.73,1.19,1.98
D1250.b*,2.54,0.97,2.04,5.64,6.53,11.26,6.32,9.16
E1200.L*,96.03,95.92,95.59,93.78,91.7,82.1,92.79,89.15
E1200.a*,0.5,0.24,0.73,0.78,1.74,5.65,1.6,2.93
E1200.b*,2.96,3.38,2.4,4.98,5.71,10.09,4.89,7.86
F1250.L*,96.18,96.94,96.08,89.87,88.16,80.23,88.91,83
F1250.a*,0.3,0.52,0.6,0.64,1.33,3.9,1.02,1.42
F1250.b*,3.7,1.25,2.61,6.95,7.34,12.41,5.66,8.09
G1200.L*,96.17,97.18,95.69,94.11,92.81,82.74,90.72,88.27
G1200.a*,0.49,0.44,0.46,0.54,0.7,4.47,0.66,4.51
G1200.b*,1.99,0.95,2.01,6.21,5.85,18.4,7,10.61
H1250.L*,96.94,97.56,96.11,91.43,88.64,85.18,86.17,84
H1250.a*,0.25,0.11,0.06,0.28,0.6,3.12,0.34,0.3
H1250.b*,2.74,1.9,3.27,8.48,8.68,15.72,2.66,3.93
H1200.L*,96.35,96.26,95.82,90.92,89.53,82.24,91.14,84.68
H1200.a*,-0.03,0.42,0.45,0.3,0.48,4.71,0.48,0.15
H1200.b*,3.81,1.78,2.2,8.57,9.45,20.84,6.77,5.26
H1250.L*,96.2,97.31,96.09,86.27,83.87,84,86.75,80.94
H1250.a*,0.26,0.15,0.27,0.29,0.36,3.78,0.24,0.5
H1250.b*,3.33,1.95,3.12,3.29,3.71,19.11,2.21,4.91

File: data/2017_성분분석_정제전.csv
분석성분(%),태백특A (정제),해남(정제),행남자기 (정제),태백A급,태백B급,태백C급,압해B급,압해A급
SiO2,80.9,82.3,80.9,78.1,76,76.1,74,72.9
Al2O3,12.7,12.6,12.7,14.4,15.5,13.9,16.7,16.9
Fe2O3,0.58,0.11,0.58,0.65,0.87,2.26,1.04,0.73
CaO,0.02,0.01,0.02,0.11,0.12,0.13,0.11,0.17
MgO,0.14,<0.01,0.14,0.22,0.31,0.33,0.28,0.28
K2O,1.23,0.04,1.23,3.76,4.01,2.32,4.16,5.49
Na2O,0.03,0.01,0.03,0.06,0.09,0.03,0.15,0.5
TiO2,0.1,0.13,0.1,0.08,0.1,0.41,0.11,0.07
MnO,0.02,<0.01,0.01,<0.01,<0.01,<0.01,0.06,0.06
P2O5,0.01,0.05,0.01,0.01,0.02,0.04,0.01,0.01
ZrO2,<0.01,0.01,<0.01,<0.01,<0.01,0.01,<0.01,<0.01
Li2O,0.63,0.03,0.63,0.01,0.02,0.43,0.03,0.01
SrO,<0.01,0.08,<0.01,<0.01,<0.01,0.01,<0.01,<0.01
Cr2O3,<0.01,<0.01,<0.01,<0.01,-,<0.01,<0.01,0.01
BaO,<0.01,0.06,<0.01,0.02,0.02,0.01,0.04,0.01
감열감량,3.53,4.47,3.53,2.49,2.91,3.96,3.3,2.58

File: data/2017_입도.csv
시료명,Mean Size(㎛),D10(㎛),D50(㎛),D90(㎛)
태백특A(정제),5.7,1.9,7.3,13.9
해남(정제),9.2,3.3,7.5,16.4
행남자기(정제),10,2.2,7.4,21.4
태백A급,13.7,2.4,12,26.9
태백B급,8.8,1.8,7.3,17.8
태백C급,11.8,3.2,9.4,23.2
압해A급,18.8,2.9,15.3,38.6
압해B급,7.9,2.1,6.2,15.4

File: data/2017_흡축_도석_소지_환원.csv
온도,순번,sample name,Absorption(%),Contraction rate(%)
1200,1,TB-S,15.4,8.58
1200,2,TB-A,15.90114,14.47
1200,3,TB-B,2.88964,14.18
1200,4,TB-C,5.71539,12.43
1200,5,HN,22.13966,2.99
1200,6,AH-A,2.26107,13.27
1200,7,AH-B,0.65151,15.03
1200,8,HNJK,17.81148,6.93
1250,9,TB-S,13.84076,9.57
1250,10,TB-A,0.11869,15.1
1250,11,TB-B,0.07872,15.17
1250,12,TB-C,4.01007,12.67
1250,13,HN,19.88226,2.75
1250,14,AH-A,0.10979,14.12
1250,15,AH-B,0.06633,15.42
1250,16,HNJK,16.21343,6.94

File: data/2018_점토_산화.csv
온도,순번,sample name,Absorption(%),Shinkage rate(%),Comment,
1200℃,1,CJ,7.7068,16.32222,'백자A,백점토', 
1200℃,2,BJ-A,12.0798,10.82222,'백자B,블랙점토+천안점토',
1200℃,3,BJ-B,10.1459,12.92222,'연분청,오부점토',
1200℃,4,JBC,10.3879,14.94444,'진분청,오부점토',
1200℃,5,YBC,10.8911,13.87222,'청자,홍점토',
1250℃,6,CJ,5.7212,16.93889,,
1250℃,7,BJ-A,9.6892,11.63333,,
1250℃,8,BJ-B,6.92974,14.05556,,
1250℃,9,JBC,8.73964,16.13889,,
1250℃,10,YBC,9.01178,14.68889,,
건조수축,11,CJ,-,10.69167,,
건조수축,12,BJ-A,-,5.82222,,
건조수축,13,BJ-B,-,6.86667,,
건조수축,14,JBC,-,9.79444,,
건조수축,15,YBC,-,8.83888,,
